Repository: Menzi-lab/GeoMet-Flotation-Analysis

# GeoMet Flotation Analysis

## Project Overview

This project explores geometallurgical data to investigate relationships between elemental assays, flotation variables, and drillhole measurements. The analysis uses Python for data cleaning, exploratory data analysis (EDA), statistical summaries, and visualisation.

## Objectives

- Explore copper (Cu), iron (Fe), and sulphur (S) assay distributions.
- Investigate the distributions and variability of the flotation variables `fr`, `xr`, and `LCT`.
- Examine correlations and potential relationships between elemental assays and flotation indicators.
- Generate visualisations to support further metallurgical investigation.

## Dataset

The project uses geometallurgical datasets containing flotation, drillhole, and comminution information.

The dataset source is [Zenodo — GeoMet dataset](https://zenodo.org/records/7051975).

## Tools and Technologies

- Python
- Jupyter Notebook
- Pandas and NumPy
- Matplotlib and Seaborn
- Statistical and exploratory data analysis

## Repository Structure

- `Data/` — source datasets and supporting documentation
- `figures/` — visualisations generated during the analysis
- `Flotation_Drillholes_EDA_.ipynb` — main analysis notebook

## Key Outputs

The project generates grade distributions, flotation-variable distributions, correlation plots, scatterplots, and comparisons between flotation variables and drillhole assays.

## Limitations

The focused flotation dataset contains 53 records. Findings are exploratory and should not be interpreted as conclusive evidence of causation or plant-scale performance. Variable definitions and metallurgical interpretations should be verified against the dataset documentation.

## Reproducibility

To reproduce the analysis, clone the repository, install the required Python libraries, and run the notebook in Jupyter Notebook or VS Code.

File: 01_geomet_eda.ipynb
```

from pathlib import Path
import pandas as pd
import numpy as np
import matplotlib.pyplot as plt
import seaborn as sns

# Correct path to your data folder
DATA_DIR = Path(r"C:\Users\Menzi\Desktop\GeoMet-Flotation-Analysis\Data")

# Load the three datasets
flotation = pd.read_csv(DATA_DIR / "flotation.csv")
comminution = pd.read_csv(DATA_DIR / "comminution.csv")
drillholes = pd.read_csv(DATA_DIR / "drillholes.csv")

print("All datasets loaded successfully!")
print("Flotation:", flotation.shape)
print("Comminution:", comminution.shape)
print("Drill holes:", drillholes.shape)
```

All datasets loaded successfully!
Flotation: (53, 26)
Comminution: (60, 28)
Drill holes: (2000, 22)

```

datasets = {
    "Flotation": flotation,
    "Comminution": comminution,
    "Drill holes": drillholes
}

for name, df in datasets.items():
    print("\n" + "=" * 70)
    print(f"{name.upper()} DATASET")
    print("=" * 70)

    print(f"Rows: {df.shape[0]:,}")
    print(f"Columns: {df.shape[1]}")

    print("\nColumn names and data types:")
    display(df.dtypes.rename("Data type").to_frame())

    print("\nFirst five rows:")
    display(df.head())

    print("\nMissing values per column:")
    display(df.isna().sum().to_frame("Missing values"))
```


======================================================================
FLOTATION DATASET
======================================================================
Rows: 53
Columns: 26

Column names and data types:

       Data type
HOLEID     int64
X        float64
Y        float64
Z        float64
fr       float64
xr       float64
LCT      float64
Ag ppm   float64
Al ppm   float64
Au ppm   float64
C ppm    float64
Ca ppm   float64
Cl ppm   float64
Cu ppm   float64
F ppm    float64
Fe ppm   float64
K ppm    float64
Mg ppm   float64
Mn ppm   float64
Na ppm   float64
P ppm    float64
S ppm    float64
Si ppm   float64
Th ppm   float64
Ti ppm   float64
U ppm    float64


First five rows:

   HOLEID           X          Y         Z        fr        xr       LCT  \
0       1  552.477467 -532.30374  205.5292  0.283015  0.018674  0.878482   
1       2  745.774899 -279.77297  283.2592  0.164382  0.032202  0.942708   
2       5  200.349851 -520.86427  315.4624  0.217624  0.031381  0.875660   
3       6  494.372077 -528.86816  311.2195  0.223851  0.022228  0.912880   
4       6  500.224749 -513.62142  266.3491  0.200504  0.054880  0.937375   

     Ag ppm    Al ppm    Au ppm  ...     K ppm    Mg ppm   Mn ppm    Na ppm  \
0  3.868453  52663.89  0.559473  ...  22420.69   5597.62  4533.00   2545.81   
1  1.163020  59961.45  0.145705  ...  12681.64  21675.07   567.67  17661.13   
2  4.438694  57708.76  0.317735  ...   8069.68  11989.16  3502.83    472.30   
3  2.720497  61648.61  0.455832  ...  15200.58  15857.07  4735.52   6325.94   
4  2.800237  33358.01  2.116526  ...   4545.44   5405.55   981.06  14708.27   

    P ppm   S ppm     Si ppm    Th ppm   Ti ppm      U ppm  
0  460.00  2190.0  185170.63   3.00000  3279.92  10.313938  
1  460.00  2515.0  297536.61  32.56262  1725.74  31.213873  
2  814.66  4260.0  186907.60   3.00000  3739.87  19.530516  
3  790.56  2710.0  185147.18   3.00000  4598.24   9.784736  
4  983.61  9830.0  128867.71   3.00000  2089.48  32.869081  

[5 rows x 26 columns]


Missing values per column:

        Missing values
HOLEID               0
X                    0
Y                    0
Z                    0
fr                   0
xr                   0
LCT                  1
Ag ppm               0
Al ppm               0
Au ppm               0
C ppm                0
Ca ppm               0
Cl ppm               4
Cu ppm               0
F ppm                0
Fe ppm               0
K ppm                0
Mg ppm               0
Mn ppm               0
Na ppm               0
P ppm                0
S ppm                0
Si ppm               0
Th ppm               0
Ti ppm               0
U ppm                0


======================================================================
COMMINUTION DATASET
======================================================================
Rows: 60
Columns: 28

Column names and data types:

                    Data type
HOLEID                  int64
X                     float64
Y                     float64
Z                     float64
th1                   float64
th2                   float64
th3                   float64
F80                   float64
P80                   float64
M                     float64
A                     float64
Al ppm                float64
C ppm                 float64
Ca ppm                float64
Carbono Grafite ppm   float64
Cl ppm                float64
Cu ppm                float64
F ppm                 float64
Fe ppm                float64
K ppm                 float64
Mg ppm                float64
Mn ppm                float64
Na ppm                float64
P ppm                 float64
S ppm                 float64
Si ppm                float64
Th ppm                float64
U ppm                 float64


First five rows:

   HOLEID           X          Y       Z       th1       th2       th3  \
0     120  342.445175 -382.72032  337.81  0.042350  0.176221  0.402691   
1     121  127.095175  -88.51032  251.62  0.038470  0.191321  0.410466   
2     122  186.685175 -344.57032  334.54  0.030830  0.151751  0.326471   
3     123  297.195175 -219.90032  266.55  0.031255  0.196491  0.419411   
4     124  365.475175 -180.95032  264.01  0.038660  0.168131  0.382681   

           F80         P80         M  ...         Fe ppm         K ppm  \
0  2174.237514   97.105344  0.808429  ...  287065.387485  20113.863021   
1  2188.542916  115.508073  0.855116  ...  229643.336529  28938.287402   
2  1983.825716  102.098877  0.973609  ...  239465.402844  22656.358382   
3  1969.796571  116.762223  1.047199  ...  272844.696970  25535.603113   
4  2222.819841  100.826620  1.155266  ...  238553.639847  26901.626794   

        Mg ppm       Mn ppm       Na ppm       P ppm   S ppm         Si ppm  \
0  6621.980599  6925.555200   155.000000  230.000000  2790.0  183035.003376   
1  6324.065197  3112.176414   388.315945  230.000000   724.0  226433.365292   
2  6925.118483  3850.236967  1608.487476  230.000000  1055.0  215387.677725   
3  6490.530303  6814.393939   345.348249  230.000000  1430.0  194772.727273   
4  8932.950192  3852.490421  1686.076555  492.337165   745.0  205308.429119   

   Th ppm      U ppm  
0     3.0  10.454775  
1     3.0   3.646887  
2     3.0   8.505810  
3     3.0   6.233930  
4     3.0   3.286489  

[5 rows x 28 columns]


Missing values per column:

                     Missing values
HOLEID                            0
X                                 0
Y                                 0
Z                                 0
th1                               0
th2                               0
th3                               0
F80                               0
P80                               0
M                                 0
A                                 0
Al ppm                            0
C ppm                             0
Ca ppm                            0
Carbono Grafite ppm              12
Cl ppm                            1
Cu ppm                            0
F ppm                             0
Fe ppm                            0
K ppm                             0
Mg ppm                            0
Mn ppm                            0
Na ppm                            0
P ppm                             0
S ppm                             0
Si ppm                            0
Th ppm                           34
U ppm                             2


======================================================================
DRILL HOLES DATASET
======================================================================
Rows: 2,000
Columns: 22

Column names and data types:

       Data type
HOLEID     int64
X        float64
Y        float64
Z        float64
Ag ppm   float64
Al ppm   float64
Au ppm   float64
C ppm    float64
Ca ppm   float64
Cl ppm   float64
Cu ppm   float64
F ppm    float64
Fe ppm   float64
K ppm    float64
Mg ppm   float64
Mn ppm   float64
Na ppm   float64
P ppm    float64
Pb ppm   float64
S ppm    float64
Th ppm   float64
U ppm    float64


First five rows:

   HOLEID           X          Y       Z  Ag ppm   Al ppm  Au ppm   C ppm  \
0       1  559.725175 -513.31032  252.82    0.64  42900.0    1.04   800.0   
1       1  558.955175 -515.23032  246.87    0.20  70100.0    0.06   400.0   
2       1  557.225175 -519.61032  233.37    3.44  14000.0    2.02   900.0   
3       1  555.375175 -524.30032  218.92    4.88  19600.0    3.43   900.0   
4       1  553.825175 -528.21032  206.94    1.25  54300.0    0.50  2500.0   

    Ca ppm   Cl ppm  ...    Fe ppm    K ppm   Mg ppm   Mn ppm   Na ppm  \
0  15100.0  1985.11  ...  351800.0   8300.0   6700.0  1550.44  17800.0   
1   8300.0  5046.67  ...  215200.0  24600.0  10400.0  2717.78   9700.0   
2  12600.0  1467.20  ...  462600.0   4200.0   3200.0  1216.52   4300.0   
3   4500.0   606.79  ...  444900.0   6100.0   4700.0  2504.82   2600.0   
4   5600.0  3598.69  ...  288600.0  22300.0   4600.0  4249.90   1900.0   

     P ppm  Pb ppm    S ppm  Th ppm  U ppm  
0  1094.44   20.68   6100.0    2.20  31.37  
1   960.00    3.89    600.0    5.02   4.78  
2   937.20   20.64  11700.0    1.41  30.57  
3  1024.29   18.00  11000.0    1.43  34.46  
4   369.39    6.89   2200.0    3.28  10.33  

[5 rows x 22 columns]


Missing values per column:

        Missing values
HOLEID               0
X                    0
Y                    0
Z                    0
Ag ppm               0
Al ppm               0
Au ppm               0
C ppm                0
Ca ppm               0
Cl ppm               0
Cu ppm               0
F ppm                0
Fe ppm               0
K ppm                0
Mg ppm               0
Mn ppm               0
Na ppm               0
P ppm                0
Pb ppm               0
S ppm                0
Th ppm               0
U ppm                0

```

for name, df in datasets.items():
    print(f"\n{name.upper()} ({len(df.columns)} columns)")
    print("-" * 40)

    for col in df.columns:
        print(col)
```


FLOTATION (26 columns)
----------------------------------------
HOLEID
X
Y
Z
fr
xr
LCT
Ag ppm
Al ppm
Au ppm
C ppm
Ca ppm
Cl ppm
Cu ppm
F ppm
Fe ppm
K ppm
Mg ppm
Mn ppm
Na ppm
P ppm
S ppm
Si ppm
Th ppm
Ti ppm
U ppm

COMMINUTION (28 columns)
----------------------------------------
HOLEID
X
Y
Z
th1
th2
th3
F80
P80
M
A
Al ppm
C ppm
Ca ppm
Carbono Grafite ppm
Cl ppm
Cu ppm
F ppm
Fe ppm
K ppm
Mg ppm
Mn ppm
Na ppm
P ppm
S ppm
Si ppm
Th ppm
U ppm

DRILL HOLES (22 columns)
----------------------------------------
HOLEID
X
Y
Z
Ag ppm
Al ppm
Au ppm
C ppm
Ca ppm
Cl ppm
Cu ppm
F ppm
Fe ppm
K ppm
Mg ppm
Mn ppm
Na ppm
P ppm
Pb ppm
S ppm
Th ppm
U ppm

Checking whether the numbers from these csv files can be linked or not

```

# Check identifiers and duplicate records
for name, df in datasets.items():
    print(f"\n{'=' * 50}")
    print(name.upper())

    print("Total rows:", len(df))
    print("Unique HOLEID values:", df["HOLEID"].nunique())
    print("Missing HOLEID values:", df["HOLEID"].isna().sum())
    print("Duplicate complete rows:", df.duplicated().sum())
    print("Repeated HOLEID rows:", df["HOLEID"].duplicated().sum())
```


==================================================
FLOTATION
Total rows: 53
Unique HOLEID values: 29
Missing HOLEID values: 0
Duplicate complete rows: 0
Repeated HOLEID rows: 24

==================================================
COMMINUTION
Total rows: 60
Unique HOLEID values: 37
Missing HOLEID values: 0
Duplicate complete rows: 0
Repeated HOLEID rows: 23

==================================================
DRILL HOLES
Total rows: 2000
Unique HOLEID values: 119
Missing HOLEID values: 0
Duplicate complete rows: 0
Repeated HOLEID rows: 1881

```

flotation_ids = set(flotation["HOLEID"].dropna())
comminution_ids = set(comminution["HOLEID"].dropna())
drillhole_ids = set(drillholes["HOLEID"].dropna())

print("Flotation IDs also in drill holes:",
      len(flotation_ids & drillhole_ids))

print("Comminution IDs also in drill holes:",
      len(comminution_ids & drillhole_ids))

print("Flotation IDs also in comminution:",
      len(flotation_ids & comminution_ids))
```

Flotation IDs also in drill holes: 27
Comminution IDs also in drill holes: 23
Flotation IDs also in comminution: 21

```

# Compare coordinates for HOLEIDs shared between datasets

pairs = [
    ("Flotation", flotation, "Drill holes", drillholes),
    ("Comminution", comminution, "Drill holes", drillholes),
    ("Flotation", flotation, "Comminution", comminution),
]

for name_a, df_a, name_b, df_b in pairs:
    print(f"\n{'=' * 60}")
    print(f"{name_a} vs {name_b}")

    shared_ids = set(df_a["HOLEID"]) & set(df_b["HOLEID"])

    print("Shared HOLEIDs:", len(shared_ids))

    # Show coordinate records for a few shared holes
    sample_ids = sorted(shared_ids)[:5]

    for hole_id in sample_ids:
        print(f"\nHOLEID: {hole_id}")

        print(f"{name_a}:")
        display(
            df_a.loc[
                df_a["HOLEID"] == hole_id,
                ["HOLEID", "X", "Y", "Z"]
            ].head(5)
        )

        print(f"{name_b}:")
        display(
            df_b.loc[
                df_b["HOLEID"] == hole_id,
                ["HOLEID", "X", "Y", "Z"]
            ].head(5)
        )
```


============================================================
Flotation vs Drill holes
Shared HOLEIDs: 27

HOLEID: 1
Flotation:

    HOLEID           X           Y         Z
0        1  552.477467 -532.303740  205.5292
12       1  549.263567 -540.676239  182.1664

Drill holes:

   HOLEID           X          Y       Z
0       1  559.725175 -513.31032  252.82
1       1  558.955175 -515.23032  246.87
2       1  557.225175 -519.61032  233.37
3       1  555.375175 -524.30032  218.92
4       1  553.825175 -528.21032  206.94


HOLEID: 2
Flotation:

    HOLEID           X          Y         Z
1        2  745.774899 -279.77297  283.2592
13       2  737.619747 -301.01787  223.9768

Drill holes:

    HOLEID           X          Y       Z
15       2  745.345175 -280.60032  280.94
16       2  741.865175 -288.97032  257.64
17       2  738.305175 -297.31032  234.34
18       2  734.705175 -305.65032  211.05
19       2  731.415175 -313.15032  190.52


HOLEID: 3
Flotation:

    HOLEID          X          Y           Z
28       3 -306.22738  311.90928  262.633392
29       3 -310.27390  301.10094  231.504330

Drill holes:

    HOLEID           X          Y       Z
30       3 -304.024825  318.12968  281.09
31       3 -306.424825  311.36968  261.04
32       3 -308.914825  304.69968  241.70
33       3 -311.554825  297.72968  222.02
34       3 -313.374825  293.07968  208.94


HOLEID: 5
Flotation:

    HOLEID           X           Y         Z
2        5  200.349851 -520.864270  315.4624
14       5  211.149327 -492.730677  236.9576

Drill holes:

    HOLEID           X          Y       Z
62       5  198.815175 -524.78032  324.65
63       5  200.565175 -520.24032  311.15
64       5  202.425175 -515.44032  296.82
65       5  204.675175 -509.67032  279.67
66       5  205.785175 -506.81032  271.28


HOLEID: 6
Flotation:

   HOLEID           X          Y         Z
3       6  494.372077 -528.86816  311.2195
4       6  500.224749 -513.62142  266.3491
5       6  506.353202 -497.65626  219.3645
6       6  509.539998 -489.35437  194.9325

Drill holes:

    HOLEID           X          Y       Z
71       6  493.605175 -530.83032  317.10
72       6  494.555175 -528.02032  309.03
73       6  495.235175 -525.99032  303.16
74       6  496.795175 -521.30032  289.63
75       6  499.435175 -513.34032  266.61


============================================================
Comminution vs Drill holes
Shared HOLEIDs: 23

HOLEID: 1
Comminution:

    HOLEID           X          Y           Z
30       1  556.433037 -521.99913  234.283517

Drill holes:

   HOLEID           X          Y       Z
0       1  559.725175 -513.31032  252.82
1       1  558.955175 -515.23032  246.87
2       1  557.225175 -519.61032  233.37
3       1  555.375175 -524.30032  218.92
4       1  553.825175 -528.21032  206.94


HOLEID: 2
Comminution:

    HOLEID           X          Y          Z
44       2  740.894651 -292.48645  247.78314
45       2  729.079313 -323.26646  161.89374

Drill holes:

    HOLEID           X          Y       Z
15       2  745.345175 -280.60032  280.94
16       2  741.865175 -288.97032  257.64
17       2  738.305175 -297.31032  234.34
18       2  734.705175 -305.65032  211.05
19       2  731.415175 -313.15032  190.52


HOLEID: 3
Comminution:

    HOLEID           X         Y           Z
21       3 -315.880095  286.8803  191.313299

Drill holes:

    HOLEID           X          Y       Z
30       3 -304.024825  318.12968  281.09
31       3 -306.424825  311.36968  261.04
32       3 -308.914825  304.69968  241.70
33       3 -311.554825  297.72968  222.02
34       3 -313.374825  293.07968  208.94


HOLEID: 5
Comminution:

    HOLEID           X          Y           Z
31       5  204.138465 -510.99460  287.921741
46       5  196.946520 -529.73025  340.202245
47       5  213.992071 -485.32507  216.292783

Drill holes:

    HOLEID           X          Y       Z
62       5  198.815175 -524.78032  324.65
63       5  200.565175 -520.24032  311.15
64       5  202.425175 -515.44032  296.82
65       5  204.675175 -509.67032  279.67
66       5  205.785175 -506.81032  271.28


HOLEID: 6
Comminution:

    HOLEID           X          Y           Z
32       6  497.191165 -521.52418  289.606528
33       6  503.288976 -505.63884  242.856820
48       6  512.971931 -480.41388  168.621103
49       6  524.615992 -450.08007   79.350304

Drill holes:

    HOLEID           X          Y       Z
71       6  493.605175 -530.83032  317.10
72       6  494.555175 -528.02032  309.03
73       6  495.235175 -525.99032  303.16
74       6  496.795175 -521.30032  289.63
75       6  499.435175 -513.34032  266.61


============================================================
Flotation vs Comminution
Shared HOLEIDs: 21

HOLEID: 1
Flotation:

    HOLEID           X           Y         Z
0        1  552.477467 -532.303740  205.5292
12       1  549.263567 -540.676239  182.1664

Comminution:

    HOLEID           X          Y           Z
30       1  556.433037 -521.99913  234.283517


HOLEID: 2
Flotation:

    HOLEID           X          Y         Z
1        2  745.774899 -279.77297  283.2592
13       2  737.619747 -301.01787  223.9768

Comminution:

    HOLEID           X          Y          Z
44       2  740.894651 -292.48645  247.78314
45       2  729.079313 -323.26646  161.89374


HOLEID: 3
Flotation:

    HOLEID          X          Y           Z
28       3 -306.22738  311.90928  262.633392
29       3 -310.27390  301.10094  231.504330

Comminution:

    HOLEID           X         Y           Z
21       3 -315.880095  286.8803  191.313299


HOLEID: 5
Flotation:

    HOLEID           X           Y         Z
2        5  200.349851 -520.864270  315.4624
14       5  211.149327 -492.730677  236.9576

Comminution:

    HOLEID           X          Y           Z
31       5  204.138465 -510.99460  287.921741
46       5  196.946520 -529.73025  340.202245
47       5  213.992071 -485.32507  216.292783


HOLEID: 6
Flotation:

   HOLEID           X          Y         Z
3       6  494.372077 -528.86816  311.2195
4       6  500.224749 -513.62142  266.3491
5       6  506.353202 -497.65626  219.3645
6       6  509.539998 -489.35437  194.9325

Comminution:

    HOLEID           X          Y           Z
32       6  497.191165 -521.52418  289.606528
33       6  503.288976 -505.63884  242.856820
48       6  512.971931 -480.41388  168.621103
49       6  524.615992 -450.08007   79.350304

```

```

File: Flotation_Drillholes_EDA_.ipynb
# GeoMet Flotation Data: Cu, Fe and S vs Flotation Performance

**Question:** Do head-grade Cu, Fe and S relate to rougher flotation behaviour (`fr`, `xr`) and locked-cycle test Cu recovery (`LCT`)?

**Data:** Flotation assays from the [GeoMet dataset on Zenodo](https://zenodo.org/records/7051975). The analysis uses 53 samples and optionally integrates drillhole assays.

## Variable definitions

| Variable | Working definition | Status |
|---|---|---|
| `Cu ppm`, `Fe ppm`, `S ppm` | Flotation-sample assays, converted to wt% for interpretation | Treated as head assays |
| `LCT` | Locked-cycle test Cu recovery, fraction | Confirmed by dataset description |
| `fr` | Mass fraction of feed reporting to rougher concentrate | Confirmed |
| `xr` | Cu grade of rougher concentrate, fraction | Working assumption; verify against the source paper |

**Important:** `fr` is a mass fraction, not a recovery. The implied rougher Cu recovery is calculated as `fr * xr / feed_Cu_fraction`. This consistency check cannot independently confirm the definition of `xr`.

## Reproducibility
Place `flotation.csv` in `data/`. To run the drillhole integration section, also place `drillholes.csv` in `data/`. See the accompanying README for setup and data-source notes.

```
from pathlib import Path
import numpy as np
import pandas as pd
import matplotlib.pyplot as plt
import seaborn as sns
from scipy import stats
from scipy.spatial import cKDTree

sns.set_theme(style="whitegrid")

DATA_DIR = Path("data")
DATA_PATH = DATA_DIR / "flotation.csv"
DRILLHOLE_PATH = DATA_DIR / "drillholes.csv"
FIG_DIR = Path("figures")
FIG_DIR.mkdir(exist_ok=True)

def save(fig, name):
    """Save a figure in a consistent format."""
    fig.savefig(FIG_DIR / f"{name}.png", dpi=160, bbox_inches="tight")

if not DATA_PATH.exists():
    raise FileNotFoundError(
        f"Missing {DATA_PATH}. Download flotation.csv and place it in data/. "
        "See README.md for instructions."
    )
```

## 1. Load and inspect

```
raw = pd.read_csv(DATA_PATH)
print(f"{raw.shape[0]} rows x {raw.shape[1]} columns")
raw.head()
```

53 rows x 26 columns

   HOLEID           X          Y         Z        fr        xr       LCT  \
0       1  552.477467 -532.30374  205.5292  0.283015  0.018674  0.878482   
1       2  745.774899 -279.77297  283.2592  0.164382  0.032202  0.942708   
2       5  200.349851 -520.86427  315.4624  0.217624  0.031381  0.875660   
3       6  494.372077 -528.86816  311.2195  0.223851  0.022228  0.912880   
4       6  500.224749 -513.62142  266.3491  0.200504  0.054880  0.937375   

     Ag ppm    Al ppm    Au ppm  ...     K ppm    Mg ppm   Mn ppm    Na ppm  \
0  3.868453  52663.89  0.559473  ...  22420.69   5597.62  4533.00   2545.81   
1  1.163020  59961.45  0.145705  ...  12681.64  21675.07   567.67  17661.13   
2  4.438694  57708.76  0.317735  ...   8069.68  11989.16  3502.83    472.30   
3  2.720497  61648.61  0.455832  ...  15200.58  15857.07  4735.52   6325.94   
4  2.800237  33358.01  2.116526  ...   4545.44   5405.55   981.06  14708.27   

    P ppm   S ppm     Si ppm    Th ppm   Ti ppm      U ppm  
0  460.00  2190.0  185170.63   3.00000  3279.92  10.313938  
1  460.00  2515.0  297536.61  32.56262  1725.74  31.213873  
2  814.66  4260.0  186907.60   3.00000  3739.87  19.530516  
3  790.56  2710.0  185147.18   3.00000  4598.24   9.784736  
4  983.61  9830.0  128867.71   3.00000  2089.48  32.869081  

[5 rows x 26 columns]

## 2. Data quality

```
quality = pd.DataFrame({
    "missing": raw.isna().sum(),
    "share_at_column_min": raw.apply(lambda s: (s == s.min()).mean()),
})
print("Columns with missing values or >10% of rows sitting at the column minimum:")
display(quality[(quality.missing > 0) | (quality.share_at_column_min > 0.10)].round(2))

print(f"\nFully duplicated rows : {raw.duplicated().sum()}")
print(f"Unique drillholes     : {raw['HOLEID'].nunique()} (for {len(raw)} samples)")
print(f"Samples per hole      : min {raw.groupby('HOLEID').size().min()}, max {raw.groupby('HOLEID').size().max()}")
```

Columns with missing values or >10% of rows sitting at the column minimum:

        missing  share_at_column_min
LCT           1                 0.02
Cl ppm        4                 0.02
P ppm         0                 0.11
Th ppm        0                 0.53


Fully duplicated rows : 0
Unique drillholes     : 29 (for 53 samples)
Samples per hole      : min 1, max 4

Points to carry forward:

- `HOLEID` identifies a drillhole, not a sample. Several samples come from the same hole, so the 53 rows are not fully independent (see section 7).
- Only `LCT` (1 missing) and `Cl` (4 missing) have gaps. Neither is a focus variable beyond `LCT`; the `LCT` row is dropped pairwise in the correlations.
- Columns with a large share of values at their minimum look censored at a detection limit: 53% of `Th` values and 11% of `P` values sit at the column minimum. They are not used in this analysis.

## 3. Focus dataset: Cu, Fe, S and flotation variables

```
df = raw.copy()

# Convert to wt% so values are readable
for el in ["Cu", "Fe", "S"]:
    df[f"{el} %"] = df[f"{el} ppm"] / 1e4

df["S:Cu"] = df["S ppm"] / df["Cu ppm"]     # mass ratio
df["Fe:S"] = df["Fe ppm"] / df["S ppm"]

grades = ["Cu %", "Fe %", "S %"]
perf = ["fr", "xr", "LCT"]

summary = df[grades + ["S:Cu"] + perf].describe().T
summary["skew"] = df[grades + ["S:Cu"] + perf].skew()
display(summary.round(3))
```

      count    mean     std    min     25%     50%     75%     max   skew
Cu %   53.0   1.070   0.522  0.261   0.648   1.024   1.264   2.722  1.012
Fe %   53.0  27.498  11.323  2.694  22.735  27.399  33.102  55.861  0.022
S %    53.0   0.465   0.342  0.095   0.232   0.347   0.588   1.840  1.908
S:Cu   53.0   0.419   0.177  0.257   0.316   0.346   0.443   1.011  2.066
fr     53.0   0.248   0.051  0.164   0.217   0.235   0.270   0.383  0.910
xr     53.0   0.040   0.018  0.006   0.023   0.037   0.055   0.080  0.332
LCT    52.0   0.879   0.053  0.718   0.844   0.894   0.915   0.968 -0.816

## 4. Distributions

```
fig, axes = plt.subplots(1, 3, figsize=(15, 4))
for ax, col in zip(axes, grades):
    sns.histplot(df[col], bins=12, kde=True, edgecolor="black", ax=ax)
    ax.axvline(df[col].median(), color="crimson", ls="--", label=f"median {df[col].median():.2f}")
    ax.set_title(col)
    ax.set_xlabel("wt%")
    ax.legend()
fig.suptitle("Head grade distributions", fontsize=14)
fig.tight_layout()
save(fig, "01_grade_distributions")
plt.show()
```

```
fig, axes = plt.subplots(1, 3, figsize=(15, 4))
for ax, col in zip(axes, perf):
    sns.histplot(df[col], bins=12, kde=True, edgecolor="black", ax=ax)
    ax.set_title(col)
fig.suptitle("Flotation variable distributions", fontsize=14)
fig.tight_layout()
save(fig, "02_flotation_distributions")
plt.show()
```

### Interpreting the distributions

Use these plots to understand skew, spread and potential outliers, not to infer causes. A high proportion of values at a column minimum can indicate a detection-limit or censoring issue; confirm that interpretation against the dataset documentation before treating those values as true zeros.

## 5. Relationships between Cu, Fe, S and flotation performance

```
cols = grades + perf
pearson = df[cols].corr(method="pearson")
spearman = df[cols].corr(method="spearman")

fig, axes = plt.subplots(1, 2, figsize=(14, 5))
mask = np.triu(np.ones_like(pearson, dtype=bool), k=1)
for ax, mat, title in zip(axes, [pearson, spearman], ["Pearson", "Spearman (rank)"]):
    sns.heatmap(mat, mask=mask, annot=True, fmt=".2f", cmap="coolwarm",
                center=0, vmin=-1, vmax=1, square=True, cbar=False, ax=ax)
    ax.set_title(title)
    ax.grid(False)
fig.suptitle("Correlation: head grades and flotation variables", fontsize=14)
fig.tight_layout()
save(fig, "03_correlations")
plt.show()
```

```
# Exploratory tests: each grade against each flotation variable.
# Adjust for the nine comparisons using Benjamini-Hochberg false discovery rate (FDR).
from statsmodels.stats.multitest import multipletests

rows = []
for g in grades:
    for p in perf:
        sub = df[[g, p]].dropna()
        if len(sub) < 3 or sub[g].nunique() < 2 or sub[p].nunique() < 2:
            r, pval, rho, pval_s = np.nan, np.nan, np.nan, np.nan
        else:
            r, pval = stats.pearsonr(sub[g], sub[p])
            rho, pval_s = stats.spearmanr(sub[g], sub[p])
        rows.append({
            "grade": g, "flotation": p, "n": len(sub),
            "pearson_r": r, "p_pearson": pval,
            "spearman_rho": rho, "p_spearman": pval_s
        })

tests = pd.DataFrame(rows)
for p_col, adjusted_col in [("p_pearson", "p_pearson_fdr"),
                             ("p_spearman", "p_spearman_fdr")]:
    valid = tests[p_col].notna()
    tests[adjusted_col] = np.nan
    if valid.any():
        tests.loc[valid, adjusted_col] = multipletests(
            tests.loc[valid, p_col], method="fdr_bh"
        )[1]

display(tests.round(3))
print("Benjamini-Hochberg FDR adjustment is applied separately to Pearson and Spearman "
      "p-values across the nine grade-versus-performance tests.")
```

  grade flotation   n  pearson_r  p_pearson  spearman_rho  p_spearman  \
0  Cu %        fr  53      0.274      0.047         0.106       0.449   
1  Cu %        xr  53      0.885      0.000         0.938       0.000   
2  Cu %       LCT  52      0.072      0.614         0.062       0.661   
3  Fe %        fr  53      0.064      0.648         0.016       0.910   
4  Fe %        xr  53      0.560      0.000         0.545       0.000   
5  Fe %       LCT  52     -0.167      0.237        -0.223       0.112   
6   S %        fr  53     -0.045      0.750        -0.076       0.587   
7   S %        xr  53      0.796      0.000         0.908       0.000   
8   S %       LCT  52      0.254      0.069         0.158       0.264   

   p_pearson_fdr  p_spearman_fdr  
0          0.105           0.673  
1          0.000           0.000  
2          0.729           0.743  
3          0.729           0.910  
4          0.000           0.000  
5          0.356           0.252  
6          0.750           0.743  
7          0.000           0.000  
8          0.125           0.474

Benjamini-Hochberg FDR adjustment is applied separately to Pearson and Spearman p-values across the nine grade-versus-performance tests.

```
fig, axes = plt.subplots(2, 3, figsize=(15, 8))

pairs = [("Cu %", "S %"), ("Cu %", "Fe %"), ("Fe %", "S %"),
         ("Cu %", "xr"), ("S %", "LCT"), ("Cu %", "LCT")]
for ax, (x, y) in zip(axes.ravel(), pairs):
    sns.regplot(data=df, x=x, y=y, ci=None, scatter_kws={"alpha": 0.7}, ax=ax)
    ax.set_title(f"{y} vs {x}")
fig.tight_layout()
save(fig, "04_key_scatterplots")
plt.show()
```

## 6. Mass-balance consistency check for `fr` and `xr`

`fr` is the **mass fraction** of feed reporting to rougher concentrate. Under the working assumption that `xr` is the rougher-concentrate Cu grade (both fractions), the implied rougher Cu recovery is:

\[
R_{rougher} = 
rac{f_r 	imes x_r}{	ext{feed Cu grade as a mass fraction}}
\]

This is a consistency check, not a substitute for source documentation or a measured recovery value.

```
# fr = mass fraction to rougher concentrate.
# xr is assumed to be rougher-concentrate Cu grade; both are fractions.
# Convert feed Cu from ppm to a mass fraction (ppm / 1,000,000).
feed_cu_fraction = df["Cu ppm"] / 1e6
valid_balance = (df["fr"].notna() & df["xr"].notna() &
                 feed_cu_fraction.notna() & (feed_cu_fraction > 0))
df["R_rougher_implied"] = np.nan
df.loc[valid_balance, "R_rougher_implied"] = (
    df.loc[valid_balance, "fr"] * df.loc[valid_balance, "xr"] /
    feed_cu_fraction.loc[valid_balance]
)

display(df["R_rougher_implied"].describe().to_frame(
    "implied_rougher_Cu_recovery"
).round(3))
n_valid = int(df["R_rougher_implied"].notna().sum())
n_over = int((df["R_rougher_implied"] > 1).sum())
print(f"Valid calculations: {n_valid} of {len(df)}")
print(f"Implied rougher Cu recovery >100%: {n_over} of {n_valid}")
print("Values above 100% are flags for investigation, not automatically measurement errors.")

fig, ax = plt.subplots(figsize=(6.5, 4.5))
plot_df = df.dropna(subset=["R_rougher_implied", "LCT"])
sns.scatterplot(data=plot_df, x="R_rougher_implied", y="LCT", ax=ax)
ax.axvline(1.0, color="crimson", ls="--", label="100% (physical limit)")
ax.set_xlabel("Implied rougher Cu recovery (fraction)")
ax.set_ylabel("Locked-cycle Cu recovery (fraction)")
ax.legend()
fig.tight_layout()
save(fig, "05_implied_rougher_recovery")
plt.show()
```

       implied_rougher_Cu_recovery
count                       53.000
mean                         0.920
std                          0.049
min                          0.822
25%                          0.883
50%                          0.916
75%                          0.954
max                          1.023

Valid calculations: 53 of 53
Implied rougher Cu recovery >100%: 3 of 53
Values above 100% are flags for investigation, not automatically measurement errors.

**Interpretation:** Compare the calculated range with the physical limit of 100%. Values above 1 may reflect assay/test uncertainty, mismatched definitions, unit assumptions or data-quality issues. Do not conclude that `xr` is confirmed from this check alone; its definition remains a working assumption until verified against the source paper.

## 7. Robustness: repeated samples per drillhole

```
# Average samples within each hole so each hole counts once (n ~ 29)
by_hole = df.groupby("HOLEID")[grades + perf].mean()

rows = []
for g in grades:
    for p in perf:
        sub = by_hole[[g, p]].dropna()
        rho, pval = stats.spearmanr(sub[g], sub[p])
        rows.append({"grade": g, "flotation": p, "n_holes": len(sub),
                     "spearman_rho": rho, "p": pval})
display(pd.DataFrame(rows).round(3))
```

  grade flotation  n_holes  spearman_rho      p
0  Cu %        fr       29         0.070  0.717
1  Cu %        xr       29         0.872  0.000
2  Cu %       LCT       29        -0.043  0.825
3  Fe %        fr       29        -0.009  0.964
4  Fe %        xr       29         0.490  0.007
5  Fe %       LCT       29        -0.317  0.094
6   S %        fr       29        -0.173  0.370
7   S %        xr       29         0.831  0.000
8   S %       LCT       29         0.090  0.644

## 8. Joining the drillhole assays

```
if not DRILLHOLE_PATH.exists():
    print("Optional drillhole integration skipped: data/drillholes.csv was not found.")
    dh = None
else:
    dh = pd.read_csv(DRILLHOLE_PATH)
    required_dh = {"HOLEID", "X", "Y", "Z"}
    missing_dh = required_dh - set(dh.columns)
    if missing_dh:
        raise ValueError(f"Required columns missing from drillholes.csv: {sorted(missing_dh)}")
    print(f"drillholes.csv: {dh.shape[0]} assay rows, {dh['HOLEID'].nunique()} holes")
    print("Elements in drillholes but not in flotation:", sorted(set(dh.columns) - set(raw.columns)))
    missing_holes = sorted(set(raw["HOLEID"]) - set(dh["HOLEID"]))
    print("Flotation holes with no drillhole assays:", missing_holes)
```

drillholes.csv: 2000 assay rows, 119 holes
Elements in drillholes but not in flotation: ['Pb ppm']
Flotation holes with no drillhole assays: [132, 133]

`HOLEID` repeats in both tables, so merging on that field alone can multiply rows. When `drillholes.csv` is available, each flotation sample is matched to the nearest assay point within the same hole using 3D coordinates. Match distance is retained and a configurable threshold is applied. Samples with no same-hole assay or invalid coordinates remain visible as unmatched rather than silently disappearing.

```
# Nearest-neighbour matching within each hole, preserving every flotation row.
if dh is not None:
    COORDS = ["X", "Y", "Z"]
    MAX_DIST = 25  # metres; matches farther away are flagged as unmatched

    dh_work = dh.copy()
    raw_work = raw.copy()
    for col in COORDS:
        dh_work[col] = pd.to_numeric(dh_work[col], errors="coerce")
        raw_work[col] = pd.to_numeric(raw_work[col], errors="coerce")

    matched_parts = []
    for hole, fl_rows in raw_work.groupby("HOLEID", sort=False):
        pool = dh_work.loc[dh_work["HOLEID"] == hole].dropna(subset=COORDS)
        fl_valid = fl_rows.dropna(subset=COORDS)
        if pool.empty or fl_valid.empty:
            continue

        tree = cKDTree(pool[COORDS].to_numpy(dtype=float))
        dist, idx = tree.query(fl_valid[COORDS].to_numpy(dtype=float))
        nearest = pool.iloc[idx].drop(columns=["HOLEID"] + COORDS).add_suffix("_dh")
        nearest.index = fl_valid.index
        nearest["match_dist"] = dist
        matched_parts.append(nearest)

    if matched_parts:
        nearest_all = pd.concat(matched_parts).sort_index()
        assert nearest_all.index.is_unique, "Nearest-neighbour result duplicated flotation rows"
        joined = raw.join(nearest_all, how="left")
    else:
        joined = raw.copy()
        joined["match_dist"] = np.nan

    print(f"Flotation samples total: {len(raw)}")
    print(f"Samples with a same-hole nearest assay: {joined['match_dist'].notna().sum()}")
    print(f"Unmatched (missing hole or invalid coordinates): {joined['match_dist'].isna().sum()}")
    print(f"Matches farther than {MAX_DIST} m: {(joined['match_dist'] > MAX_DIST).sum()}")
    display(joined["match_dist"].describe().to_frame("match_distance_m").round(2))

    joined["match_status"] = np.select(
        [joined["match_dist"].isna(), joined["match_dist"] > MAX_DIST],
        ["unmatched", "over_threshold"],
        default="accepted"
    )
    joined_accepted = joined.loc[joined["match_status"] == "accepted"].copy()
    print(f"Accepted matches within {MAX_DIST} m: {len(joined_accepted)}")
else:
    joined = None
    joined_accepted = None
```

Flotation samples total: 53
Samples with a same-hole nearest assay: 51
Unmatched (missing hole or invalid coordinates): 2
Matches farther than 25 m: 1

       match_distance_m
count             51.00
mean               6.98
std                7.81
min                0.07
25%                1.97
50%                4.36
75%               11.75
max               49.95

Accepted matches within 25 m: 50

```
if joined_accepted is not None and not joined_accepted.empty:
    fig, axes = plt.subplots(1, 3, figsize=(15, 4.5))
    for ax, el in zip(axes, ["Cu", "Fe", "S"]):
        x = joined_accepted[f"{el} ppm"] / 1e4
        y = joined_accepted[f"{el} ppm_dh"] / 1e4
        valid = x.notna() & y.notna()
        x, y = x[valid], y[valid]
        distances = joined_accepted.loc[valid, "match_dist"]
        sc = ax.scatter(x, y, c=distances, cmap="viridis_r", s=45)
        lim = [0, max(x.max(), y.max()) * 1.05] if len(x) else [0, 1]
        ax.plot(lim, lim, "k--", lw=1)
        rho_all = stats.spearmanr(x, y).statistic if len(x) >= 3 else np.nan
        near = distances <= 5
        rho_near = stats.spearmanr(x[near], y[near]).statistic if near.sum() >= 3 else np.nan
        ax.set_title(f"{el}: rho={rho_all:.2f} (accepted)\nrho={rho_near:.2f} (within 5 m, n={near.sum()})",
                     fontsize=10)
        ax.set_xlabel(f"{el} wt%, flotation sample")
        ax.set_ylabel(f"{el} wt%, nearest drillhole assay")
    fig.colorbar(sc, ax=axes, label="Match distance (m)", shrink=0.8)
    fig.tight_layout()
    save(fig, "06_flotation_vs_drillhole_assays")
    plt.show()
else:
    print("No accepted drillhole matches available for comparison.")
```

C:\Users\Menzi\AppData\Local\Temp\ipykernel_21560\3775669753.py:20: UserWarning: This figure includes Axes that are not compatible with tight_layout, so results might be incorrect.
  fig.tight_layout()

```
if joined_accepted is not None and not joined_accepted.empty:
    # Pb is available only in drillholes.csv; X/Y/Z are spatial coordinates.
    new_vars = [v for v in ["Pb ppm_dh", "Cu ppm_dh", "Fe ppm_dh", "S ppm_dh", "X", "Y", "Z"]
                if v in joined_accepted.columns]
    rows = []
    for v in new_vars:
        sub = joined_accepted[[v, "LCT"]].dropna()
        if len(sub) < 3 or sub[v].nunique() < 2 or sub["LCT"].nunique() < 2:
            rho, pval = np.nan, np.nan
        else:
            rho, pval = stats.spearmanr(sub[v], sub["LCT"])
        rows.append({"variable": v, "n": len(sub), "spearman_rho": rho, "p_unadjusted": pval})

    new_tests = pd.DataFrame(rows)
    valid = new_tests["p_unadjusted"].notna()
    new_tests["p_bonferroni"] = np.nan
    new_tests["p_fdr"] = np.nan
    if valid.any():
        new_tests.loc[valid, "p_bonferroni"] = multipletests(
            new_tests.loc[valid, "p_unadjusted"], method="bonferroni"
        )[1]
        new_tests.loc[valid, "p_fdr"] = multipletests(
            new_tests.loc[valid, "p_unadjusted"], method="fdr_bh"
        )[1]
    display(new_tests.round(3))
else:
    print("Drillhole-LCT exploratory tests skipped because no accepted matches are available.")
```

    variable   n  spearman_rho  p_unadjusted  p_bonferroni  p_fdr
0  Pb ppm_dh  49         0.247         0.087         0.608  0.177
1  Cu ppm_dh  49         0.075         0.607         1.000  0.849
2  Fe ppm_dh  49        -0.237         0.101         0.707  0.177
3   S ppm_dh  49        -0.013         0.929         1.000  0.983
4          X  49         0.322         0.024         0.167  0.167
5          Y  49        -0.242         0.094         0.657  0.177
6          Z  49        -0.003         0.983         1.000  0.983

### Interpreting the drillhole join

- Agreement between point assays and flotation-sample assays is informative, but exact agreement is not expected: composites and point samples represent different sampling supports.
- Compare the flotation-sample grade distribution with the drillhole population before generalising to the deposit.
- Drillhole integration adds spatial context; it does not establish that location or any added element causes recovery differences.
- Treat spatial and assay associations as exploratory, especially with a small sample and repeated samples from the same drillhole. Consider effect sizes, adjusted p-values and independent validation together.

## 9. Conclusions

Use the tables and figures above to report observed effect sizes, sample sizes and adjusted p-values. Separate descriptive patterns from inferential claims.

### Interpretation guardrails

- Correlation is not causation. Grade associations can reflect shared geology, mineralogy, compositional effects or sample selection.
- `fr` is the mass fraction reporting to rougher concentrate; it is not a recovery.
- `fr * xr / feed_Cu_fraction` is an implied rougher Cu recovery only under the working definition of `xr` as rougher-concentrate Cu grade.
- The drillhole join is approximate: it matches a flotation sample to a nearby point assay, not necessarily the original interval or composite.
- A non-significant result does not prove no relationship exists; the dataset is small and samples are clustered by drillhole.

## 10. Limitations

- **Small sample:** 53 flotation rows provide limited statistical power.
- **Clustered observations:** multiple samples come from the same drillhole. Hole-level averaging is a sensitivity check, not a full spatial model.
- **Exploratory tests:** multiple comparisons require adjustment; interpret adjusted p-values alongside effect sizes.
- **Assay detection limits:** values concentrated at column minima may be censored and need confirmation from dataset documentation.
- **Compositional data:** assays are components of a whole, so closure effects can induce or distort correlations.
- **Join assumptions:** nearest-point matching within 25 m is a proxy for interval correspondence; unmatched samples should remain explicitly reported.
- **Variable definition:** `xr` remains a working assumption until checked against the source paper.
- **No predictive validation:** this notebook explores relationships; it does not demonstrate a validated predictive model.

## 11. Recommended next steps

1. Verify the definition and units of `xr` against the source paper.
2. Review detection-limit and sampling documentation.
3. Test matching-distance thresholds (for example, 5 m, 10 m and 25 m).
4. If modelling is pursued, use drillhole-grouped cross-validation to reduce leakage between samples from the same hole.
5. Add mineralogy, liberation, grind size and test-condition variables if available; these may be more informative for recovery than head grade alone.
